Repository: elzat02812/element-structure-driven-RM-screening

# Element-Structure-Driven Redox Mediator Screening

Code and data accompanying the manuscript on an element-structure-driven
random-forest model for screening organic redox mediators in lithium metal
batteries.

> **Status.** The associated manuscript is currently under peer review.
> A permanent Zenodo DOI will be issued upon acceptance.

## Overview

This repository reproduces the random-forest regression analysis described
in the Methods section and Supplementary Figure 1 of the manuscript. The
purpose of the model is **descriptor identification**, not high-precision
point prediction:

1. Read SMILES strings, molecular formulae, and experimental oxidation
   potentials of 10 N-containing redox mediators from
   `data/redox_mediators.csv` (Supplementary Table 1, No. 1-10).
2. Compute 10 molecular descriptors per molecule — two elemental
   descriptors (C/N ratio and DBE / degree of unsaturation) derived directly
   from the formula, and eight RDKit descriptors derived from the SMILES.
3. Train a random forest regressor (200 trees, `random_state=42`) and
   evaluate predictive accuracy by leave-one-out cross-validation (LOOCV).
4. Rank descriptors by mean decrease in impurity (MDI) and cross-check
   against an independent Spearman rank correlation analysis.

Running the workflow on the pinned dependency versions reproduces the
values reported in Supplementary Figure 1:

```
LOOCV  R^2 = 0.538   MAE = 0.129 V   (n = 10)
```

The top two descriptors ranked by MDI are **C/N** and **DBE**, in agreement
with the independent Spearman rank correlation analysis (Fig. 2b of the
manuscript). These two descriptors subsequently served as the basis for the
two-parameter (C/N vs. DBE) screening space (Fig. 2c) used for rational
design of new mediator candidates.

## Repository layout

```
.
├── data/
│   └── redox_mediators.csv      # 10 N-containing mediators (Supp. Table 1, No. 1-10)
├── src/
│   ├── train_rf_loocv.py        # Descriptors + RF + LOOCV + MDI + Spearman
│   └── plot_results.py          # Reproduces Supp. Fig. 1a/b
├── results/                     # (generated) descriptors, predictions, metrics
├── figures/                     # (generated) Supp. Fig. 1 panels
├── requirements.txt
├── LICENSE
└── README.md
```

## Reproducing the results

Run the two scripts in order from the repository root:

```bash
python src/train_rf_loocv.py
python src/plot_results.py
```

Expected outputs:

| File | Description |
| --- | --- |
| `results/descriptors.csv` | 10 descriptors computed for all 10 molecules |
| `results/loocv_predictions.csv` | Per-molecule LOOCV predictions and absolute errors |
| `results/metrics.json` | R² and MAE on LOOCV |
| `results/feature_importance.csv` | MDI feature importance ranking |
| `results/spearman_correlation.csv` | Spearman rank correlation baseline |
| `figures/supp_fig1a_parity.png` | Predicted vs. experimental potential |
| `figures/supp_fig1b_importance.png` | MDI importance bar chart |

Total runtime is under 30 seconds on a standard laptop CPU; no GPU is
required.

## Molecular descriptors

Ten descriptors are used, matching Supplementary Discussion 1 of the
manuscript:

| # | Descriptor | Source | Description |
| --- | --- | --- | --- |
| 1 | `C/N` | formula | Carbon-to-nitrogen atom ratio (0 if N = 0) |
| 2 | `DBE` | formula | Double-bond equivalents: C + 1 − (H + Cl)/2 + N/2 |
| 3 | `FractionCSP3` | RDKit | Fraction of sp³ carbons |
| 4 | `TPSA` | RDKit | Topological polar surface area |
| 5 | `MaxAbsCharge` | RDKit | Max |Gasteiger partial charge| |
| 6 | `MolLogP` | RDKit (Crippen) | Octanol–water partition coefficient |
| 7 | `MolWt` | RDKit | Relative molecular weight |
| 8 | `NumRotatableBonds` | RDKit | Number of rotatable bonds |
| 9 | `NumHDonors` | RDKit | Number of hydrogen-bond donors |
| 10 | `NumHeteroatoms` | RDKit | Number of heteroatoms |

`DBE` and the manuscript's `DOU` are mathematically equivalent:
`C + 1 − (H + Cl)/2 + N/2 = (2C + N − H − X + 2)/2`.

## Data

`data/redox_mediators.csv` contains the 10 N-containing redox mediators
used for model training (Supplementary Table 1, No. 1–10). Columns:

| Column | Description |
| --- | --- |
| `number` | Mediator index (1–10) in Supplementary Table 1 |
| `name`, `abbreviation`, `molecular_formula`, `smiles` | Identifiers |
| `E_ox_V_vs_Li` | Oxidation potential referenced to Li⁺/Li |
| `reference` | Literature source |

All oxidation potentials are referenced to Li⁺/Li to ensure thermodynamic
consistency, as described in the Methods.

## Citation

The associated manuscript is currently under peer review. Citation
information will be added here once a preprint or accepted version is
available.

File: results/descriptors.csv
number,name,abbreviation,smiles,E_ox_V_vs_Li,DBE,C/N,TPSA,MaxAbsCharge,MolLogP,MolWt,NumRotatableBonds,FractionCSP3,NumHDonors,NumHeteroatoms
1,"N,N,N',N'-Tetramethyl-p-phenylenediamine",TMPD,CN(C)C1=CC=C(C=C1)N(C)C,3.35,4.0,5.0,6.48,0.3776594318116548,1.8186,164.25199999999995,2,0.4,0,2
2,10-Methylphenothiazine,MPT,CN1C2=CC=CC=C2SC3=CC=CC=C31,3.67,9.0,13.0,3.24,0.3427767906238366,3.919100000000002,213.30499999999998,0,0.07692307692307693,0,2
3,"2,2,6,6-Tetramethylpiperidinyl-1-oxide",TEMPO,CC1(CCCC(N1[O])(C)C)C,3.74,1.5,9.0,23.14,0.14391229431909255,2.375000000000001,156.249,0,1.0,0,2
4,"4-Methoxy-2,2,6,6-tetramethylpiperidinyl-1-oxyl",Me-TEMPO,COC1CC(C)(C)N([O])C(C)(C)C1,3.76,1.5,10.0,32.37,0.3813109935086539,1.9998999999999998,186.27499999999998,1,1.0,0,3
5,2-Azaadamantane-N-oxyl,AZADO,C1C2CC3CC1CC(C2)N3[O],3.65,3.5,9.0,23.14,0.1488506083944369,1.5948,152.21699999999998,0,1.0,0,2
6,1-Methyl-2-aza-adamantane-N-oxyl,Me-AZADO,CC12CC3CC(CC(C3)N1[O])C2,3.6,3.5,10.0,23.14,0.1460811188755116,1.9849,166.24399999999997,0,1.0,0,2
7,Tris[4-(diethylamino)phenyl]amine,TDPA,CCN(CC)c1ccc(N(c2ccc(N(CC)CC)cc2)c3ccc(N(CC)CC)cc3)cc1,3.1,12.0,7.5,12.96,0.3720901747279239,7.695000000000009,458.6940000000002,12,0.4,0,4
8,"5,10-Dimethyldihydrophenazine",DMPZ,CN1C2=CC=CC=C2N(C)C3=CC=CC=C13,3.25,9.0,7.0,6.48,0.3412235870374611,3.535800000000002,210.28,0,0.14285714285714285,0,2
9,"1,5-Naphthalenediamine",NDA,C1=CC2=C(C=CC=C2N)C(=C1)N,3.3,7.0,5.0,52.04,0.3982248044188663,2.0041999999999995,158.20399999999998,0,0.0,2,2
10,1-Phenylpyrrolidine,PPD,C1CCN(C1)C2=CC=CC=C2,4.0,5.0,10.0,3.24,0.37153540026195864,2.2868000000000004,147.22099999999998,1,0.4,0,1

File: results/feature_importance.csv
feature,importance_MDI
C/N,0.6236773715718756
DBE,0.10519889339333223
MolWt,0.07487992461294835
FractionCSP3,0.05319253152282212
MaxAbsCharge,0.0437888508196517
NumHeteroatoms,0.031387554197161036
NumRotatableBonds,0.024380556049252534
TPSA,0.02377284784174025
MolLogP,0.01896227670724193
NumHDonors,0.0007591932839743473

File: results/spearman_correlation.csv
feature,spearman_rho,p_value
C/N,0.7038243972478043,0.023113987865340534
DBE,-0.6238794669049376,0.05389846922626326
MolWt,-0.5151515151515151,0.1275528697032343
FractionCSP3,0.424467415469201,0.22146253582212996
NumHeteroatoms,-0.39520337841945463,0.25833358480597707
NumHDonors,-0.2901294265928297,0.41612025350705956
MolLogP,-0.2121212121212121,0.5563057751029299
MaxAbsCharge,-0.16363636363636364,0.6514773427962428
TPSA,-0.08643457510060754,0.8123306182008212
NumRotatableBonds,-0.07539731110566095,0.836002784045344
